Repository: Zhyrek/calphad-agent

# calphad-tools

CALPHAD automation scripts that run **as-is** (`calphad-tools …`), **driven by an LLM** (`calphad-agent`), or **as tools for your own coding agent** such as Claude Code or Codex (`calphad-mcp`, an MCP server; see [From Claude Code, Codex or another agent](#from-claude-code-codex-or-another-agent-mcp-server)).

The LLM never runs anything itself. The agent loop runs *inside this Python process*: the model returns
tool-call requests and the script executes them locally. Every action therefore has exactly the
permissions of the process you started, and inherits its sandbox. The model only sees tool results.

| # | Feature | CLI | Agent tool |
|---|---------|-----|------------|
| 1 | Compare two TDBs parameter-by-parameter → PowerPoint table + CSV | `compare` | `compare_tdbs` |
| 1b | Compare several TDBs within one element subsystem (e.g. Fe–Cr): parameters as written, a differences table, one table per file → PowerPoint + Excel + CSV | | `compare_system`, `find_databases` |
| 2 | Every binary phase diagram (100–3000 °C) → PowerPoint (grid image per slide) | `binaries` | `plot_all_binaries` |
| 3 | Every ternary isothermal section of a quaternary+ TDB → PowerPoint | `ternaries` | `plot_all_ternaries` |
| 4 | Merge 2+ TDBs, auto-resolving obvious differences and asking about the rest | `merge` | `merge_tdbs` |
| 5 | Experimental data (POP / DATAPLOT .exp / CSV / paper PDF) → ESPEI ZPF JSON | `exp2zpf`, `pdftext` | `convert_*`, `read_document`, `view_pdf_page`, `write_zpf_dataset` |
| 6 | ESPEI optimisation, batched on Flux when detected (else run here), + Flux batch scripts | `espei-flux`, `phase-models` | `optimize_system`, `generate_espei_flux_batch`, `make_phase_models`, `espei_generate_parameters`, `espei_run_mcmc` |
| 7 | Natural-language pycalphad chat (terminal or browser) | `calphad-agent` | equilibria, isotherms, isopleths, step plots, G–x curves, `run_python` |

### Data-science plotting: operations and tools

`edit_figure` and `make_plot` share 69 operations. The model looks up the syntax on demand with `plot_ops_help`, so the tool descriptions only list the operation names.

#### Data preparation

Any operation can read `data`:

* **Formats:** CSV/TSV (delimiter detected), Excel, JSON, netCDF, or inline records.
* **`where` filters:** equality, comparisons, `between`, `contains`, …
* **`transform` pipeline:**
  * `derive` / `filter`, using safe formulas over columns
  * `groupby` + `agg`, `pivot` / `melt`, `join` (also nearest-match joins), `concat`
  * `interpolate`, `smooth`, `derivative`, `integrate`, `normalize`, `bin`
  * `convert`: temperature, energy and pressure units, and at% ↔ wt% for binaries or multi-component alloys

Tools:

* `inspect_data` summarises a file you haven't seen yet.
* `transform_data` writes the processed table.

#### From a phase-diagram figure to ESPEI datasets

A ZPF dataset needs to know, for each point, which phases are in equilibrium and which of them the measured composition belongs to. Often there is no database yet, because the digitized points are what the database will be fitted to. So `digitized_to_zpf` takes the phases from the figure itself:

* **Region labels.** The model reads the labels printed on the diagram ("L", "(Cr)", "L+(Cr)", "σ", ...) and where they are. The tool splits the plot into the regions enclosed by the figure's own drawn lines, gives each region its label, and works out the unlabelled ones from their neighbours. For example, an unlabelled field between (Cr) and (Ni) is (Cr)+(Ni). Each point is then assigned from the regions it touches:
  * a point between "(Ni)" and "(Cr)+(Ni)" is FCC coexisting with BCC;
  * three phases around a binary point make an invariant;
  * in a ternary, three phases around a point that touches a tie-triangle make a tie-triangle corner.
* **The legend.** The model can say what each marker group is, either with phase names or with boundary words (`liquidus`, `solidus`, `solvus`, `invariant`, `tieline`). Boundary words combine with the region labels: the legend says "solvus", and the regions say which phases.
* **Phase names.** `name_map` translates the paper's names into database names, e.g. `{"(Cr)": "BCC_A2", "σ": "SIGMA"}`. "L" and "Liq" become LIQUID automatically. The tool suggests a name for "(X)" (the solid solution of X) and for a few Greek names, but any name that is still unmapped stops the call, so the user can decide. Use the names your ESPEI phase models will use.
* **Tie-lines and invariants.** Ends measured at the same temperature (`pair_tielines`), or joined by a drawn line (`tie_lines`), become one row with both compositions. Three-phase points at one temperature become an invariant row, or a tie-triangle row in a ternary. Any other point becomes a row where only its own composition is given; the other phase is `null`.
* **Drawn lines.** Lines traced with `digitize_curve` are sampled at chosen temperature steps and written to separate files.

File: examples/tdbs/CeCo-24Liu.tdb
$
$ Database for Ce-Co from X.Y. Liu et al. 2024.
$
$ X.Y. Liu, P.P. Liu, C. Tan, S.Y. Yang, Y.C. Bai, J. Wang, G.H. Rao, H.Y. Zhou,
$ Calphad, 84, 102653(2024).
$
$ Dataset created 2024.07.22 by Bengt Hallstedt.
$
$ Reoptimized from 98Su/19Xu. Added magnetic properties.
$
$ ------------------------------------------------------------------------------
 TEMP-LIM 298.15 6000.00 !
$
$ELEMENT NAME  REF. STATE               ATOMIC MASS H298-H0    S298    !
$
 ELEMENT VA   VACUUM                      0.0          0.0      0.0    ! 
 ELEMENT CE   FCC_A1                    140.12      7280.16    69.454  ! 
 ELEMENT CO   HCP_A3                     58.9332    4765.567   30.0400 ! 
$ ------------------------------------------------------------------------------
$ Phase definitions
$
 PHASE LIQUID:L % 1 1 !
 CONST LIQUID:L : CE CO : !
$
$ Fcc (cF4, Fm-3m) and MeX (cF8, Fm-3m)
$
 PHASE FCC_A1 %A 2 1 1 !
 CONST FCC_A1 : CE% CO% : VA : !
$
$ Bcc (cI2, Im-3m)
$
 PHASE BCC_A2 %B 2 1 3 !
 CONST BCC_A2 : CE% CO : VA : !
$
$ Hcp (hP2, P6_3/mmc) and Me2X (NiAs-type, hP4, P6_3/mmc, B8_1)
$
 PHASE HCP_A3 %A 2 1 0.5 !
 CONST HCP_A3 : CE CO% : VA : !
$
$ Prototype Ce24Co11 (hP70, P6_3mc)
$
 PHASE CE24CO11 % 2 24 11 !
 CONST CE24CO11 : CE : CO : !
$
$ Prototype Cu2Mg (cF24, Fd-3m)
$
 PHASE CECO2_C15 % 2 1 2 !
 CONST CECO2_C15 : CE : CO : !
$
$ Prototype Ni3Pu (hR12, R-3m)
$
 PHASE CECO3 %A 2 1 3 !
 CONST CECO3 : CE : CO : !
$
$ Prototype Ce2Ni7 (hP36, P6_3/mmc, ht) and Co7Gd2 (hR18, R-3m, lt)
$
 PHASE CE2CO7 %A 2 2 7 !
 CONST CE2CO7 : CE : CO : !
$
$ Prototype Ce5Co19 (hR24, R-3m)
$
 PHASE CE5CO19 %A 2 5 19 !
 CONST CE5CO19 : CE : CO : !
$
$ Prototype CaCu5 (hP6, P6/mmm)
$
 PHASE CECO5_D2D %A 2 1 5 !
 CONST CECO5_D2D : CE : CO : !
$
$ Prototype Ni17Th2 (hP38, P6_3/mmc, ht) and Th2Zn17 (hR19, R-3m, lt)
$
 PHASE CE2CO17 %A 2 2 17 !
 CONST CE2CO17 : CE : CO : !
$ ------------------------------------------------------------------------------
$ Defaults
$
 DEFINE-SYSTEM-DEFAULT ELEMENT 2 !
 DEFAULT-COM DEFINE_SYSTEM_ELEMENT VA !
 TYPE-DEF % SEQ * !
 TYPE-DEF A GES AMEND_PHASE_DESCRIPTION @ MAGNETIC -3 0.28 !
 TYPE-DEF B GES AMEND_PHASE_DESCRIPTION @ MAGNETIC -1 0.4 !
 FUNCTION ZERO      298.15  0;                                         6000 N !
 FUNCTION UN_ASS    298.15  0;                                         6000 N !
 FUNCTION R         298.15  +8.31451;                                  6000 N !
$ ------------------------------------------------------------------------------
$ Element data
$ ------------------------------------------------------------------------------
$ Ce
$
$ HCP_A3 and DHCP added in unary 3.0
$ HCP_A3 and DHCP revised in unary 4.4
$
 PAR  G(FCC_A1,CE:VA),,                 +GHSERCE;                4000 N 91Din !
 PAR  G(BCC_A2,CE:VA),,                 +GBCCCE;                 4000 N 91Din !
 PAR  G(HCP_A3,CE:VA),,                 +GHSERCE+300;            4000 N Frank !
$PAR  G(HCP_A3,CE:VA),,                 +GHSERCE+50000;          4000 N 96SGUN !
$PAR  G(DHCP,CE:VA),,                   +GHSERCE
$            -122.539+0.433*T;                                   4000 N 99Gsc !
$PAR  G(DHCP,CE),,                      +GHSERCE-190+0.56886*T;  4000 N 96SGUN !
 PAR  G(LIQUID,CE),,                    +GLIQCE;                 4000 N 91Din !
$
 FUNCTION GHSERCE   298.15  -7160.519+84.23022*T-22.3664*T*LN(T)
       -0.0067103*T**2-3.20773E-07*T**3-18117*T**(-1);
      1000.00  Y  -79678.506+659.4604*T-101.32248*T*LN(T)
       +0.026046487*T**2-1.930297E-06*T**3+11531707*T**(-1);
      2000.00  Y  -14198.639+190.370192*T-37.6978*T*LN(T);
      4000.00  N !
 FUNCTION GBCCCE    298.15  -1354.69-5.21501*T-7.7305867*T*LN(T)
       -0.029098402*T**2+4.784299E-06*T**3-196303*T**(-1);
      1000.00  Y  -12101.106+187.449688*T-37.6142*T*LN(T);
      1072.00  Y  -11950.375+186.333811*T-37.4627992*T*LN(T)
       -5.7145E-05*T**2+2.348E-09*T**3-25897*T**(-1);
      4000.00  N !
 FUNCTION GLIQCE    298.15  +4117.865-11.423898*T-7.5383948*T*LN(T)
       -0.02936407*T**2+4.827734E-06*T**3-198834*T**(-1);
      1000.00  Y  -6730.605+183.023193*T-37.6978*T*LN(T);
      4000.00  N !
$ ------------------------------------------------------------------------------
$ Co
$
 PAR  G(HCP_A3,CO:VA),,                 +GHSERCO;,,                   N 91Din !
 PAR  TC(HCP_A3,CO:VA),,                 1396.00;,,                   N 91Din !
 PAR  BMAG(HCP_A3,CO:VA),,                  1.35;,,                   N 91Din !
 PAR  G(FCC_A1,CO:VA),,                 +GHSERCO
             +427.591-0.615248*T;,,                                   N 91Din !
 PAR  TC(FCC_A1,CO:VA),,                 1396.00;,,                   N 91Din !
 PAR  BMAG(FCC_A1,CO:VA),,                  1.35;,,                   N 91Din !
 PAR  G(BCC_A2,CO:VA),,                 +GHSERCO+2938-0.7138*T;,,     N 91Din !
 PAR  TC(BCC_A2,CO:VA),,                 1450.00;,,                   N 91Din !
 PAR  BMAG(BCC_A2,CO:VA),,                  1.35;,,                   N 91Din !
$PAR  G(CBCC_A12,CO:VA),,               +GHSERCO+4155;,,              N 91Din !
$PAR  G(CUB_A13,CO:VA),,                +GHSERCO+3155;,,              N 91Din !
 PAR  G(LIQUID,CO),,                    +GLIQCO;,,                    N 91Din !
$
 FUNCTION GHSERCO   298.15  +310.241+133.36601*T-25.0861*T*LN(T)
       -0.002654739*T**2-1.7348E-07*T**3+72527*T**(-1);
      1768.00  Y  -17197.666+253.28374*T-40.5*T*LN(T)+9.3488E+30*T**(-9);
      6000.00  N !
 FUNCTION GLIQCO    298.15  +15085.037-8.931932*T+GHSERCO-2.19801E-21*T**7;
      1768.00  Y  -846.61+243.599944*T-40.5*T*LN(T);
      6000.00  N !
 FUNCTION GFCCCO    298.15  +GHSERCO+427.59-0.615248*T;                6000 N !
 FUNCTION GBCCCO    298.15  +GHSERCO+2938-0.7138*T;                    6000 N !
$ ------------------------------------------------------------------------------
$ Binary system
$
$ X.Y. Liu, P.P. Liu, C. Tan, S.Y. Yang, Y.C. Bai, J. Wang, G.H. Rao, H.Y. Zhou,
$ Calphad, 84, 102653(2024).
$
$ Checked against paper and author's tdb. Checked at 6000 K.
$
$ Reoptimized from 98Su/19Xu. Added magnetic properties.
$
 PAR  L(LIQUID,CE,CO;0),,               -56000-17*T;,,                N 24Liu !
 PAR  L(LIQUID,CE,CO;1),,               +29000-20*T;,,                N 24Liu !
 PAR  L(LIQUID,CE,CO;2),,               +2000+12*T;,,                 N 24Liu !
$
 PAR  L(FCC_A1,CE,CO:VA;0),,            -2127;,,                      N 98Su !
 PAR  L(BCC_A2,CE,CO:VA;0),,            +20000;,,                     N 24Liu !
 PAR  L(HCP_A3,CE,CO:VA;0),,            +20000;,,                     N 24Liu !
$
 PAR  G(CE24CO11,CE:CO),,               +24*GHSERCE+11*GHSERCO
             -470540+52.5*T;,,                                        N 24Liu !
 PAR  G(CECO2_C15,CE:CO),,              +GHSERCE+2*GHSERCO
             -71155+2.4*T;,,                                          N 24Liu !
$
 PAR  G(CECO3,CE:CO),,                  +GHSERCE+3*GHSERCO
             -105354+19.84*T;,,                                       N 24Liu !
 PAR  TC(CECO3,CE:CO),,                    78.00;,,                   N 24Liu !
$ 1 mole of atoms below
$PAR  BMAG(CECO3,CE:CO),,                   0.047;,,                  N 24Liu !
 PAR  BMAG(CECO3,CE:CO),,                   0.202;,,                  N 24Liu !
$
 PAR  G(CE2CO7,CE:CO),,                 +2*GHSERCE+7*GHSERCO
             -244647+58.32*T;,,                                       N 24Liu !
 PAR  TC(CE2CO7,CE:CO),,                  123.00;,,                   N 24Liu !
$ 1 mole of atoms below
$PAR  BMAG(CE2CO7,CE:CO),,                  0.0205;,,                 N 24Liu !
 PAR  BMAG(CE2CO7,CE:CO),,                  0.200;,,                  N 24Liu !
$
 PAR  G(CE5CO19,CE:CO),,                +5*GHSERCE+19*GHSERCO
             -655200+170.52*T;,,                                      N 24Liu !
 PAR  TC(CE5CO19,CE:CO),,                 293.00;,,                   N 24Liu !
$ 1 mole of atoms below
$PAR  BMAG(CE5CO19,CE:CO),,                 0.007;,,                  N 24Liu !
 PAR  BMAG(CE5CO19,CE:CO),,                 0.182;,,                  N 24Liu !
$
 PAR  G(CECO5_D2D,CE:CO),,              +GHSERCE+5*GHSERCO
             -130980+30.24*T;,,                                       N 24Liu !
 PAR  TC(CECO5_D2D,CE:CO),,               737.00;,,                   N 24Liu !
$ 1 mole of atoms below
$PAR  BMAG(CECO5_D2D,CE:CO),,               0.339;,,                  N 24Liu !
 PAR  BMAG(CECO5_D2D,CE:CO),,               4.763;,,                  N 24Liu !
$
 PAR  G(CE2CO17,CE:CO),,                +2*GHSERCE+17*GHSERCO
             -313500+89.3*T;,,                                        N 24Liu !
 PAR  TC(CE2CO17,CE:CO),,                1078.00;,,                   N 24Liu !
$ 1 mole of atoms below
$PAR  BMAG(CE2CO17,CE:CO),,                 0.188;,,                  N 24Liu !
 PAR  BMAG(CE2CO17,CE:CO),,                25.394;,,                  N 24Liu !
$ ------------------------------------------------------------------------------
$
$
 LIST-OF-REFERENCE
 NUMBER  SOURCE
  Null   'Unknown source'
  Same   'Same or similar interaction as in the corresponding stable phase'
  COST   'COST 507 database'
  Frank  'Peter Franke, unpublished, SGTE unary database V.4.4, 2001; Ce'
  91Din  'A.T. Dinsdale, Calphad, 15, 317-425(1991).'
  96SGUN 'SGTE unary database V.3.0, 1996.'
  98Su   'X. Su, W. Zhang, Z. Du, J. Alloys Compd., 267, 121-27(1998); Ce-Co'
  99Gsc  'K.A. Gschneidner, Jr., V.K. Pecharsky, J. Phase Equilib.,
          20, 612-14(1999), SGTE unary database V.4.4, 2001; Ce'
  24Liu  'X.Y. Liu, P.P. Liu, C. Tan, S.Y. Yang, Y.C. Bai, J. Wang, G.H. Rao,
          H.Y. Zhou, Calphad, 84, 102653(2024); Ce-Co'
!

File: examples/tdbs/Cr-Fe_her.tdb
$CRFE
$ -----------------------------------------------------------------------------
$ 2012.5.10
$ 
$ TDB file created by T.Abe, K.Hashimoto and Y.Sawada,
$
$ Thermodynamics Modeling Group, National Institute for 
$ Materials Science. 1-2-1 Sengen, Tsukuba, Ibaraki 305-0047, Japan
$ 
$ e-mail: abe.taichi @ nims.go.jp
$
$ Copyright (C) NIMS 2012
$ -----------------------------------------------------------------------------
$
$ The parameter set is taken from
$ A thermodynamic analysis of the Fe-Cr system, S.Hertzman, B.Sundman,
$ CALPHAD, 6 (1982) 67-80.
$
$ The lattice stability is taken from 
$ [1967Kau] Phase stability in metals and alloys, L.Kaufman, eds.P.S.Rudman,
$ J.Stringer, R.I.Jaffe, McGraw-Hill, New York, 1967. 
$ [1978Agr] J.Agren, Met. Trans., 10A (1979) 1847-1852.
$ [Chin] C.P.Chin. S.Hertzman, B.Sundman, Internal Report KTH, Sweden.
$
$ -----------------------------------------------------------------------------
$ Comments
$ The sublattce setting for the sigma phase is 10-4-16, which is widely 
$ accepted at present instead of 8-4-18. Both fcc and bcc are 
$ treated as magnetic phases.
$                                                                    T.A.
$ -----------------------------------------------------------------------------
$
 ELEMENT CR  BCC_A2          5.1996E+01 4.0500E+03 2.3560E+01!
 ELEMENT FE  BCC_A2          5.5847E+01 4.4890E+03 2.7280E+01!
$
$--------1---------2---------3---------4---------5---------6---------7---------8
$
 TYPE_DEFINITION % SEQ *!
 DEFINE_SYSTEM_DEFAULT ELEMENT 2 !
$
$ -----------------------------------------------------------------------------
 FUNCTION GBCCCR 300 +0;                                            6000 N !
 FUNCTION GBCCFE 300 +1462.4-8.282*T+1.15*T*LN(T)-6.4E-4*T**2;      6000 N !
 FUNCTION GFCCCR 300 +10460+0.628*T;                                6000 N !
 FUNCTION GFCCFE 300 +0;                                            6000 N !
 FUNCTION GLIQCR 300 +16933-7.95*T;                                 6000 N !
 FUNCTION GLIQFE 300 -11274+163.878*T-22.03*T*LN(T)+4.1755E-3*T**2; 6000 N !
$
$ -----------------------------------------------------------------------------
 PHASE LIQUID:L % 1 1.0 !
  CONSTITUENT LIQUID:L :CR,FE : !
 PARAMETER G(LIQUID,CR;0)    300 +GLIQCR;                       6000 N ! $1967Kau
 PARAMETER G(LIQUID,FE;0)    300 +GLIQFE;                       6000 N ! $1979Agr
 PARAMETER G(LIQUID,CR,FE;0) 300 +17638-11.375*T;               6000 N ! $Present work
$
$ -----------------------------------------------------------------------------
 TYPE_DEFINITION & GES A_P_D BCC_A2 MAGNETIC -1.0  4.00000E-01 !
 PHASE BCC_A2 %& 1 1 !
  CONSTITUENT BCC_A2 :CR%,FE% : !
  PARAMETER G(BCC_A2,CR;0)        300 +GBCCCR;                  6000 N ! $1967Kau
  PARAMETER TC(BCC_A2,CR;0)       300 -310;                     6000 N ! $Present work
  PARAMETER BMAGN(BCC_A2,CR;0)    300 -0.40;                    6000 N ! $Present work
  PARAMETER G(BCC_A2,FE;0)        300 +GBCCFE;                  6000 N ! $1979Agr
  PARAMETER TC(BCC_A2,FE;0)       300 +1043;                    6000 N ! $1979Agr
  PARAMETER BMAGN(BCC_A2,FE;0)    300 +2.22;                    6000 N ! $1979Agr
  PARAMETER TC(BCC_A2,CR,FE;0)    300 +850;                     6000 N ! $Present work
  PARAMETER TC(BCC_A2,CR,FE;1)    300 -670;                     6000 N ! $Present work
  PARAMETER BMAGN(BCC_A2,CR,FE;0) 300 -0.40;                    6000 N ! $Present work
  PARAMETER G(BCC_A2,CR,FE;0)     300 +22000-11.375*T;          6000 N ! $Present work
$
$ -----------------------------------------------------------------------------
 TYPE_DEFINITION ' GES A_P_D FCC_A1 MAGNETIC -3.0  2.80000E-01 !
 PHASE FCC_A1 %' 1 1 !
  CONSTITUENT FCC_A1 :CR,FE : !
  PARAMETER G(FCC_A1,CR;0)     300 +GFCCCR;                     6000 N ! $1967Kau
  PARAMETER TC(FCC_A1,CR;0)    300 -1109;                       6000 N ! $Chin
  PARAMETER BMAGN(FCC_A1,CR;0) 300 -2.46;                       6000 N ! $Chin
  PARAMETER G(FCC_A1,FE;0)     300 +GFCCFE;                     6000 N ! $1979Agr
  PARAMETER TC(FCC_A1,FE;0)    300 -201;                        6000 N ! $Chin
  PARAMETER BMAGN(FCC_A1,FE;0) 300 -2.1;                        6000 N ! $Chin
  PARAMETER G(FCC_A1,CR,FE;0)  300 +7100-9.375*T;               6000 N ! $Present work
$
$ -----------------------------------------------------------------------------
 PHASE SIGMA % 3 10  4  16 !
  CONSTITUENT SIGMA : FE : CR : CR,FE : !
  PARAMETER G(SIGMA,FE:CR:CR;0) 300 
     +109990.5-142.725*T+10*GFCCFE+4*GBCCCR+16*GBCCCR; 6000 N ! $Present work
  PARAMETER G(SIGMA,FE:CR:FE;0) 300 
     -11811.3+45.606*T  +10*GFCCFE+4*GBCCCR+16*GBCCFE; 6000 N ! $Present work
$
$ -----------------------------------------------------------------------------
$CRFE-NIMS

File: examples/tdbs/CrFe-82Her.tdb
$
$ Database for Cr-Fe from S. Hertzman and B. Sundman 1982.
$
$ S. Hertzman, B. Sundman, Calphad, 6, 67-80(1982).
$
$ Dataset created 2024.02.03 by Bengt Hallstedt.
$
$ Pre-SGTE lattice stability used for fcc-Cr.
$
$ ------------------------------------------------------------------------------
 TEMP-LIM 298.15 6000.00 !
$
$ELEMENT NAME  REF. STATE               ATOMIC MASS H298-H0    S298    !
$
 ELEMENT VA   VACUUM                      0.0          0.0      0.0    ! 
 ELEMENT CR   BCC_A2                     51.996     4050.0     23.5429 ! 
 ELEMENT FE   BCC_A2                     55.847     4489.0     27.2797 ! 
$ ------------------------------------------------------------------------------
$ Phase definitions
$
 PHASE LIQUID:L % 1 1 !
 CONST LIQUID:L : CR FE : !
$
$ Fcc (cF4, Fm-3m) and MeX (cF8, Fm-3m)
$
 PHASE FCC_A1 %A 2 1 1 !
 CONST FCC_A1 : CR FE : VA : !
$
$ Bcc (cI2, Im-3m)
$
 PHASE BCC_A2 %B 2 1 3 !
 CONST BCC_A2 : CR FE : VA : !
$
$ Hcp (hP2, P6_3/mmc) and Me2X (NiAs-type, hP4, P6_3/mmc, B8_1)
$
 PHASE HCP_A3 %A 2 1 0.5 !
 CONST HCP_A3 : CR FE : VA : !
$
$ Prototype CrFe (tP30, P4_2/mnm)
$
 PHASE SIGMA_D8B % 3 10 4 16 !
 CONST SIGMA_D8B : FE : CR : CR FE : !
$ ------------------------------------------------------------------------------
$ Defaults
$
 DEFINE-SYSTEM-DEFAULT ELEMENT 2 !
 DEFAULT-COM DEFINE_SYSTEM_ELEMENT VA !
 TYPE-DEF % SEQ * !
 TYPE-DEF A GES AMEND_PHASE_DESCRIPTION @ MAGNETIC -3 0.28 !
 TYPE-DEF B GES AMEND_PHASE_DESCRIPTION @ MAGNETIC -1 0.4 !
 FUNCTION ZERO      298.15  0;                                         6000 N !
 FUNCTION UN_ASS    298.15  0;                                         6000 N !
 FUNCTION R         298.15  +8.31451;                                  6000 N !
$ ------------------------------------------------------------------------------
$ Element data
$ ------------------------------------------------------------------------------
$ Cr
$
$ Pre-SGTE lattice stability for fcc-Cr.
$
 PAR  G(BCC_A2,CR:VA),,                 +GHSERCR;,,                   N 91Din !
 PAR  TC(BCC_A2,CR:VA),,                 -311.50;,,                   N 91Din !
 PAR  BM(BCC_A2,CR:VA),,                   -0.008;,,                  N 91Din !
 PAR  G(FCC_A1,CR:VA),,                 +GHSERCR+10460+0.628*T;,,     N 82Her !
$PAR  G(FCC_A1,CR:VA),,                 +GHSERCR+7284+0.163*T;,,      N 91Din !
 PAR  TC(FCC_A1,CR:VA),,                -1109.00;,,                   N 91Din !
 PAR  BM(FCC_A1,CR:VA),,                   -2.46;,,                   N 91Din !
 PAR  G(HCP_A3,CR:VA),,                 +GHSERCR+4438;,,              N 91Din !
 PAR  TC(HCP_A3,CR:VA),,                -1109.00;,,                   N 91Din !
 PAR  BM(HCP_A3,CR:VA),,                   -2.46;,,                   N 91Din !
$PAR  G(CUB_A13,CR:VA),,                +GHSERCR+15899+0.6276*T;,,    N 91Din !
$PAR  G(CBCC_A12,CR:VA),,               +GHSERCR+11087+2.7196*T;,,    N 91Din !
 PAR  G(LIQUID,CR),,                    +GLIQCR;,,                    N 91Din !
$
 FUNCTION GHSERCR   298.15  -8856.94+157.48*T-26.908*T*LN(T)
       +0.00189435*T**2-1.47721E-06*T**3+139250*T**(-1);
      2180.00  Y  -34869.344+344.18*T-50*T*LN(T)-2.88526E+32*T**(-9);
      6000.00  N !
 FUNCTION GLIQCR    298.15  +24339.955-11.420225*T+GHSERCR+2.37615E-21*T**7;
      2180.00  Y  -16459.984+335.616316*T-50*T*LN(T);
      6000.00  N !
 FUNCTION GFCCCR    298.15  +GHSERCR+7284+0.163*T;                     6000 N !
$ ------------------------------------------------------------------------------
$ Fe
$
$ ORTHORHOMBIC_A20 and TETRAGONAL_U added im unary 4.1
$
 PAR  G(BCC_A2,FE:VA),,                 +GHSERFE;,,                   N 91Din !
 PAR  TC(BCC_A2,FE:VA),,                 1043.00;,,                   N 91Din !
 PAR  BM(BCC_A2,FE:VA),,                    2.22;,,                   N 91Din !
 PAR  G(FCC_A1,FE:VA),,                 +GFCCFE;,,                    N 91Din !
 PAR  TC(FCC_A1,FE:VA),,                 -201.00;,,                   N 91Din !
 PAR  BM(FCC_A1,FE:VA),,                   -2.10;,,                   N 91Din !
 PAR  G(HCP_A3,FE:VA),,                 +GHCPFE;,,                    N 91Din !
$PAR  G(CBCC_A12,FE:VA),,               +GHSERFE+4745;,,              N 91Din !
$PAR  G(CUB_A13,FE:VA),,                +GHSERFE+3745;,,              N 91Din !
$PAR  G(ORTHORHOMBIC_A20,FE),,          +GHSERFE+5000;,,              N 99SGUN !
$PAR  G(TETRAGONAL_U,FE),,              +GHSERFE+5000;,,              N 99SGUN !
 PAR  G(LIQUID,FE),,                    +GLIQFE;,,                    N 91Din !
$
 FUNCTION GHSERFE   298.15  +1225.7+124.134*T-23.5143*T*LN(T)
       -0.00439752*T**2-5.8927E-08*T**3+77359*T**(-1);
      1811.00  Y  -25383.581+299.31255*T-46*T*LN(T)+2.29603E+31*T**(-9);
      6000.00  N !
 FUNCTION GFCCFE    298.15  -1462.4+8.282*T-1.15*T*LN(T)
       +6.4E-04*T**2+GHSERFE;
      1811.00  Y  -1713.815+0.940009*T+GHSERFE+4.9251E+30*T**(-9);
      6000.00  N !
 FUNCTION GHCPFE    298.15  -3705.78+12.591*T-1.15*T*LN(T)
       +6.4E-04*T**2+GHSERFE;
      1811.00  Y  -3957.195+5.249009*T+GHSERFE+4.9251E+30*T**(-9);
      6000.00  N !
 FUNCTION GLIQFE    298.15  +12040.17-6.55843*T+GHSERFE-3.67516E-21*T**7;
      1811.00  Y  -10838.83+291.302*T-46*T*LN(T);
      6000.00  N !
$ ------------------------------------------------------------------------------
$ Binary system
$
$ S. Hertzman, B. Sundman, Calphad, 6, 67-80(1982).
$
$ Checked against paper. Checked at 6000 K.
$
$ Pre-SGTE lattice stability used for fcc-Cr.
$
 PAR  L(LIQUID,CR,FE;0),,               +17638-11.375*T;,,            N 82Her !
$
 PAR  L(BCC_A2,CR,FE:VA;0),,            +22000-11.375*T;,,            N 82Her !
 PAR  BM(BCC_A2,CR,FE:VA;0),,              -0.40;,,                   N 82Her !
 PAR  TC(BCC_A2,CR,FE:VA;0),,            +850;,,                      N 82Her !
 PAR  TC(BCC_A2,CR,FE:VA;1),,            -670;,,                      N 82Her !
$
 PAR  L(FCC_A1,CR,FE:VA;0),,            +7100-9.375*T;,,              N 82Her !
$
 PAR  G(SIGMA_D8B,FE:CR:CR),,           +10*GFCCFE+20*GHSERCR
             +109990.5-142.725*T;,,                                   N 82Her !
 PAR  G(SIGMA_D8B,FE:CR:FE),,           +26*GFCCFE+4*GHSERCR
             -11811.3+45.606*T;,,                                     N 82Her !
$
$ metastable
$
 PAR  L(HCP_A3,CR,FE:VA;0),,            +10833-7.477*T;,,             N 90Fri1 !
$ ------------------------------------------------------------------------------
$
 ASSESSED_SYSTEM
  CR-FE(TDB -* +LIQ +BCC_A2 +FCC_A1 +SIGMA_D8B
  ;G5 C_S:BCC/CR:VA MAJ:BCC/FE:VA ;P3 TMM:300/2500 STP:.6/1200/-2/2/1) !
$
$
 LIST-OF-REFERENCE
 NUMBER  SOURCE
  Null   'Unknown source'
  REFLAV 'Laves phase convention: G(LAVES,X:X)=+3*GHSERXX+15000'
  82Her  'S. Hertzman, B. Sundman, Calphad, 6, 67-80(1982); Cr-Fe'
  90Fri1 'K. Frisk, Metall. Trans. A, 21A, 2477-88(1990); Cr-Fe-N' 
  91Din  'A.T. Dinsdale, Calphad, 15, 317-425(1991).'
  99SGUN 'SGTE unary database V.4.1, 1999.'
!

File: examples/tdbs/CrNi-06Hal.tdb
$
$ Database for Cr-Ni from B. Hallstedt 2006
$
$ B. Hallstedt, unpublished, 2006.
$
$ Dataset created 2009.11.14 by Bengt Hallstedt.
$ 2020.12.25: Modified for use with GES6.
$
$ "New" thermochemical data from Thiedemann et al. (Frohberg) 1998,
$ Pei and Wijk 1994, Watson and Hayes 1995 and Sudavtsova 1999 (not used)
$ were included.
$
$ The entropy of formation of C11B from Turchi et al. 2006 was kept and
$ the enthalpy adjusted.
$
$ Metastable ordering in fcc and bcc from Dupin.
$ The hcp interaction is set 5kJ more positive than the fcc interaction
$ to avoid having hcp stable in Cr-Ni-C.
$
$ ------------------------------------------------------------------------------
 TEMP-LIM 298.15 6000.00 !
$
$ELEMENT NAME  REF. STATE               ATOMIC MASS H298-H0    S298    !
$
 ELEMENT VA   VACUUM                      0.0          0.0      0.0    ! 
 ELEMENT CR   BCC_A2                     51.996     4050.0     23.5429 ! 
 ELEMENT NI   FCC_A1                     58.69      4787.0     29.7955 ! 
$ ------------------------------------------------------------------------------
$ Phase definitions
$
 PHASE LIQUID:L % 1 1 !
 CONST LIQUID:L : CR NI : !
$
$ Fcc (cF4, Fm-3m) and MeX (cF8, Fm-3m)
$
 PHASE FCC_A1 %A 2 1 1 !
 CONST FCC_A1 : CR NI% : VA : !
$
$ Disordered part of L12_FCC, identical to FCC_A1
$
 PHASE A1_FCC %A 2 1 1 !
 CONST A1_FCC : CR NI% : VA : !
$
$ Prototype AuCu3 (cP4, Pm-3m)
$
 PHASE L12_FCC %AY 3 0.75 0.25 1 !
 CONST L12_FCC : CR NI% : CR NI : VA :  !
$
$ Bcc (cI2, Im-3m)
$
 PHASE BCC_A2 %B 2 1 3 !
 CONST BCC_A2 : CR% NI : VA : !
$
$ Disordered part of B2_BCC, identical to BCC_A2 (except Va)
$
 PHASE A2_BCC %B 2 1 3 !
 CONST A2_BCC : CR% NI VA : VA : !
$
$ Prototype CsCl (cP2, Pm-3m)
$
 PHASE B2_BCC %BO 3 0.5 0.5 3 !
 CONST B2_BCC : CR NI VA : CR NI% VA : VA : !
$
$ Hcp (hP2, P6_3/mmc) and Me2X (NiAs-type, hP4, P6_3/mmc, B8_1)
$
 PHASE HCP_A3 %A 2 1 0.5 !
 CONST HCP_A3 : CR NI : VA : !
$
$ Prototype MoPt2 (oP6, Immm)
$
 PHASE CRNI2 % 2 1 2 !
 CONST CRNI2 : CR : NI : !
$ ------------------------------------------------------------------------------
$ Defaults
$
 DEFINE-SYSTEM-DEFAULT ELEMENT 2 !
 DEFAULT-COM DEFINE_SYSTEM_ELEMENT VA !
 TYPE-DEF % SEQ * !
 TYPE-DEF A GES AMEND_PHASE_DESCRIPTION @ MAGNETIC -3 0.28 !
 TYPE-DEF B GES AMEND_PHASE_DESCRIPTION @ MAGNETIC -1 0.4 !
 TYPE-DEF O GES AMEND_PHASE_DESCRIPTION B2_BCC DIS_PART A2_BCC !
 TYPE-DEF Y GES AMEND_PHASE_DESCRIPTION L12_FCC DIS_PART A1_FCC !
 DEFAULT-COM REJECT_PHASE L12_FCC B2_BCC A1_FCC A2_BCC !
 FUNCTION ZERO      298.15  0;                                         6000 N !
 FUNCTION UN_ASS    298.15  0;                                         6000 N !
 FUNCTION R         298.15  +8.31451;                                  6000 N !
$ ------------------------------------------------------------------------------
$ Element data
$ ------------------------------------------------------------------------------
$ Cr
$
 PAR  G(BCC_A2,CR:VA),,                 +GHSERCR;,,                   N 91Din !
 PAR  TC(BCC_A2,CR:VA),,                 -311.50;,,                   N 91Din !
 PAR  BM(BCC_A2,CR:VA),,                   -0.008;,,                  N 91Din !
 PAR  G(A2_BCC,CR:VA),,                 +GHSERCR;,,                   N 91Din !
 PAR  TC(A2_BCC,CR:VA),,                 -311.50;,,                   N 91Din !
 PAR  BM(A2_BCC,CR:VA),,                   -0.008;,,                  N 91Din !
 PAR  G(FCC_A1,CR:VA),,                 +GHSERCR+7284+0.163*T;,,      N 91Din !
 PAR  TC(FCC_A1,CR:VA),,                -1109.00;,,                   N 91Din !
 PAR  BM(FCC_A1,CR:VA),,                   -2.46;,,                   N 91Din !
 PAR  G(A1_FCC,CR:VA),,                 +GHSERCR+7284+0.163*T;,,      N 91Din !
 PAR  TC(A1_FCC,CR:VA),,                -1109.00;,,                   N 91Din !
 PAR  BM(A1_FCC,CR:VA),,                   -2.46;,,                   N 91Din !
 PAR  G(HCP_A3,CR:VA),,                 +GHSERCR+4438;,,              N 91Din !
 PAR  TC(HCP_A3,CR:VA),,                -1109.00;,,                   N 91Din !
 PAR  BM(HCP_A3,CR:VA),,                   -2.46;,,                   N 91Din !
$PAR  G(CUB_A13,CR:VA),,                +GHSERCR+15899+0.6276*T;,,    N 91Din !
$PAR  G(CBCC_A12,CR:VA),,               +GHSERCR+11087+2.7196*T;,,    N 91Din !
 PAR  G(LIQUID,CR),,                    +GLIQCR;,,                    N 91Din !
$
 PAR  L(A2_BCC,CR,VA:VA;0),,            +LB2VA;,,                     N 01Sun !
$
$PAR  G(CHI_A12,CR:CR:CR),,             +48*GFCCCR+10*GHSERCR
$            +109000+123*T;,,                                         N 88Gus4 !
$
 FUNCTION GHSERCR   298.15  -8856.94+157.48*T-26.908*T*LN(T)
       +0.00189435*T**2-1.47721E-06*T**3+139250*T**(-1);
      2180.00  Y  -34869.344+344.18*T-50*T*LN(T)-2.88526E+32*T**(-9);
      6000.00  N !
 FUNCTION GLIQCR    298.15  +24339.955-11.420225*T+GHSERCR+2.37615E-21*T**7;
      2180.00  Y  -16459.984+335.616316*T-50*T*LN(T);
      6000.00  N !
 FUNCTION GFCCCR    298.15  +GHSERCR+7284+0.163*T;                     6000 N !
$ ------------------------------------------------------------------------------
$ Ni
$
$ FCC_A1 and LIQUID modified in unary 5.0 (slight change in upper T interval)
$ BCT_A5 added in unary 5.0
$
 PAR  G(FCC_A1,NI:VA),,                 +GHSERNI;                3000 N 91Din !
 PAR  TC(FCC_A1,NI:VA),,                  633.00;                3000 N 91Din !
 PAR  BM(FCC_A1,NI:VA),,                    0.52;                3000 N 91Din !
 PAR  G(A1_FCC,NI:VA),,                 +GHSERNI;                3000 N 91Din !
 PAR  TC(A1_FCC,NI:VA),,                  633.00;                3000 N 91Din !
 PAR  BM(A1_FCC,NI:VA),,                    0.52;                3000 N 91Din !
 PAR  G(BCC_A2,NI:VA),,                 +GHSERNI
             +8715.084-3.556*T;                                  3000 N 91Din !
 PAR  TC(BCC_A2,NI:VA),,                  575.00;                3000 N 91Din !
 PAR  BM(BCC_A2,NI:VA),,                    0.85;                3000 N 91Din !
 PAR  G(A2_BCC,NI:VA),,                 +GHSERNI
             +8715.084-3.556*T;                                  3000 N 91Din !
 PAR  TC(A2_BCC,NI:VA),,                  575.00;                3000 N 91Din !
 PAR  BM(A2_BCC,NI:VA),,                    0.85;                3000 N 91Din !
 PAR  G(HCP_A3,NI:VA),,                 +GHSERNI+1046+1.255*T;   3000 N 91Din !
 PAR  TC(HCP_A3,NI:VA),,                  633.00;                3000 N 91Din !
 PAR  BM(HCP_A3,NI:VA),,                    0.52;                3000 N 91Din !
$PAR  G(BCT_A5,NI),,                    +GHSERNI+10023-4.556*T;  3000 N 99Gho !
$PAR  G(CUB_A13,NI:VA),,                +GHSERNI+2092;           3000 N 91Din !
$PAR  G(CBCC_A12,NI:VA),,               +GHSERNI+3556;           3000 N 91Din !
 PAR  G(LIQUID,NI),,                    +GLIQNI;                 3000 N 91Din !
$
 PAR  L(A2_BCC,NI,VA:VA;0),,            +B2NIVA+LB2NIVA;,,            N 99Dup !
 PAR  G(B2_BCC,VA:NI:VA),,              +0.5*B2NIVA-0.5*LB2NIVA;,,    N 99Dup !
 PAR  G(B2_BCC,NI:VA:VA),,              +0.5*B2NIVA-0.5*LB2NIVA;,,    N 99Dup !
$
 FUNCTION GHSERNI   298.15  -5179.159+117.854*T-22.096*T*LN(T)-0.0048407*T**2;
      1728.00  Y  -27840.62+279.134977*T-43.1*T*LN(T)+1.12754E+31*T**(-9);
      3000.00  N !
 FUNCTION GLIQNI    298.15  +16414.686-9.397*T+GHSERNI-3.82318E-21*T**7;
      1728.00  Y  -9549.817+268.597977*T-43.1*T*LN(T);
      3000.00  N !
 FUNCTION GBCCNI    298.15  +GHSERNI+8715.084-3.556*T;                 6000 N !
$
 FUNCTION B2NIVA    298.15  +162397.3-27.40575*T;                      6000 N !
 FUNCTION LB2NIVA   298.15  -64024.38+26.49419*T;                      6000 N !
$ ------------------------------------------------------------------------------
$ Va
$
 PAR  G(A2_BCC,VA:VA),,                 +ZERO;,,                      N 01Sun !
$PAR  L(A2_BCC,VA,*:VA;0),,             +LB2VA;,,                     N 01Sun !
$
 FUNCTION LB2VA     298.15  +100*T;                                    6000 N !
$ ------------------------------------------------------------------------------
$ Binary system
$
$ B. Hallstedt, unpublished, 2006.
$
$ "New" thermochemical data from Thiedemann et al. (Frohberg) 1998,
$ Pei and Wijk 1994, Watson and Hayes 1995 and Sudavtsova 1999 (not used)
$ were included.
$
$ The entropy of formation of C11B from Turchi et al. 2005 was kept and
$ the enthalpy adjusted.
$
$ Metastable ordering in fcc and bcc from Dupin.
$ The hcp interaction is set 5kJ more positive than the fcc interaction
$ to avoid having hcp stable in Cr-Ni-C.
$
 PAR  L(LIQUID,CR,NI;0),,               -14190+2.3*T;,,               N 06Hal !
 PAR  L(LIQUID,CR,NI;1),,               -950+4.7*T;,,                 N 06Hal !
 PAR  L(LIQUID,CR,NI;2),,               -3700;,,                      N 06Hal !
$
 PAR  L(FCC_A1,CR,NI:VA;0),,            +5320-10.5*T;,,               N 06Hal !
 PAR  L(FCC_A1,CR,NI:VA;1),,            +32030-14.4*T;,,              N 06Hal !
 PAR  L(FCC_A1,CR,NI:VA;2),,            +700;,,                       N 06Hal !
 PAR  TC(FCC_A1,CR,NI:VA;0),,           -3605;,,                      N 86Din !
 PAR  BM(FCC_A1,CR,NI:VA;0),,              -1.91;,,                   N 86Din !
 PAR  L(A1_FCC,CR,NI:VA;0),,            +5320-10.5*T;,,               N 06Hal !
 PAR  L(A1_FCC,CR,NI:VA;1),,            +32030-14.4*T;,,              N 06Hal !
 PAR  L(A1_FCC,CR,NI:VA;2),,            +700;,,                       N 06Hal !
 PAR  TC(A1_FCC,CR,NI:VA;0),,           -3605;,,                      N 86Din !
 PAR  BM(A1_FCC,CR,NI:VA;0),,              -1.91;,,                   N 86Din !
$
 PAR  G(L12_FCC,NI:CR:VA),,             +CRNI3;,,                     N 01Dup !
 PAR  G(L12_FCC,CR:NI:VA),,             +CR3NI;,,                     N 01Dup !
 PAR  L(L12_FCC,CR,NI:CR:VA;0),,        -1.5*CRNI3+1.5*CR2NI2
             +1.5*CR3NI;,,                                            N 01Dup !
 PAR  L(L12_FCC,CR,NI:NI:VA;0),,        +1.5*CRNI3+1.5*CR2NI2
             -1.5*CR3NI;,,                                            N 01Dup !
 PAR  L(L12_FCC,CR,NI:CR:VA;1),,        +0.5*CRNI3-1.5*CR2NI2
             +1.5*CR3NI;,,                                            N 01Dup !
 PAR  L(L12_FCC,CR,NI:NI:VA;1),,        -1.5*CRNI3+1.5*CR2NI2
             -0.5*CR3NI;,,                                            N 01Dup !
$
 PAR  L(BCC_A2,CR,NI:VA;0),,            +22780-14.6*T;,,              N 06Hal !
 PAR  L(BCC_A2,CR,NI:VA;1),,            +15650-1.5*T;,,               N 06Hal !
 PAR  L(BCC_A2,CR,NI:VA;2),,            +5900;,,                      N 06Hal !
 PAR  TC(BCC_A2,CR,NI:VA;0),,           +2373;,,                      N 86Din !
 PAR  TC(BCC_A2,CR,NI:VA;1),,            +617;,,                      N 86Din !
 PAR  BM(BCC_A2,CR,NI:VA;0),,              +4;,,                      N 86Din !
 PAR  L(A2_BCC,CR,NI:VA;0),,            +22780-14.6*T;,,              N 06Hal !
 PAR  L(A2_BCC,CR,NI:VA;1),,            +15650-1.5*T;,,               N 06Hal !
 PAR  L(A2_BCC,CR,NI:VA;2),,            +5900;,,                      N 06Hal !
 PAR  TC(A2_BCC,CR,NI:VA;0),,           +2373;,,                      N 86Din !
 PAR  TC(A2_BCC,CR,NI:VA;1),,            +617;,,                      N 86Din !
 PAR  BM(A2_BCC,CR,NI:VA;0),,              +4;,,                      N 86Din !
$
 PAR  G(B2_BCC,CR:NI:VA),,              +4000;,,                      N 01Dup !
 PAR  G(B2_BCC,NI:CR:VA),,              +4000;,,                      N 01Dup !
$
 PAR  G(CRNI2,CR:NI),,                  +GHSERCR+2*GHSERNI
             -8260-5.6*T;,,                                           N 06Hal !
$
$ Metastable
$
 PAR  L(HCP_A3,CR,NI:VA;0),,            +10320-10.5*T;,,              N 06Hal !
 PAR  L(HCP_A3,CR,NI:VA;1),,            +32030-14.4*T;,,              N 06Hal !
 PAR  L(HCP_A3,CR,NI:VA;2),,            +700;,,                       N 06Hal !
 PAR  TC(HCP_A3,CR,NI:VA;0),,           -3605;,,                      N 95Dup !
 PAR  BM(HCP_A3,CR,NI:VA;0),,              -1.91;,,                   N 95Dup !
$
$PAR  G(CHI_A12,CR:CR:NI),,             +24*GFCCCR+10*GHSERCR
$            +24*GHSERNI;,,                                           N Lin !
$PAR  G(CHI_A12,NI:CR:CR),,             +24*GHSERNI+10*GHSERCR
$            +24*GFCCCR;,,                                            N Lin !
$PAR  G(CHI_A12,NI:CR:NI),,             +48*GHSERNI+10*GHSERCR;,,     N Lin !
$
$ NIST: Parameters need to be readjusted, provisionally 8-4-18 numbers used
$PAR  G(SIGMA_D8B,NI:CR:CR),,           +10*GHSERNI+20*GHSERCR
$            +221157-227*T;,,                                         N 93Lee4 !
$PAR  G(SIGMA_D8B,NI:CR:NI),,           +10*GHSERNI+4*GHSERCR+16*GBCCNI
$            +175400;,,                                               N 88Gus6 !
$
$PAR  G(SIGMA_OLD,NI:CR:CR),,           +8*GHSERNI+22*GHSERCR
$            +173460-188*T;,,                                         N 88Gus6 !
$PAR  G(SIGMA_OLD,NI:CR:CR),,           +8*GHSERNI+22*GHSERCR
$            +221157-227*T;,,                                         N 93Lee4 !
$PAR  G(SIGMA_OLD,NI:CR:NI),,           +8*GHSERNI+4*GHSERCR+18*GBCCNI
$            +175400;,,                                               N 88Gus6 !
$
 FUNCTION U1CRNI    298.15  -1980;                                     6000 N !
 FUNCTION U4CRNI    298.15  +UN_ASS;                                   6000 N !
 FUNCTION CRNI3     298.15  +3*U1CRNI;                                 6000 N !
 FUNCTION CR2NI2    298.15  +4*U1CRNI;                                 6000 N !
 FUNCTION CR3NI     298.15  +3*U1CRNI;                                 6000 N !
$ ------------------------------------------------------------------------------
$
 ASSESSED_SYSTEM
  CR-NI(TDB -* +LIQ +BCC_A2 +FCC_A1 +CRNI2 ;P3 TMM:300/2500 *) !
$
$
 LIST-OF-REFERENCE
 NUMBER  SOURCE
  Null   'Unknown source'
  Lin    'Linear combination of lattice stabilities'
  86Din  'A.T. Dinsdale, T.G. Chart, NPL, unpublished, 1986; Cr-Ni'
  88Gus4  'P. Gustafson, Metall. Trans. A, 19A, 2531-46(1988); Cr-Fe-W'
  88Gus6 'P. Gustafson, Calphad, 11, 277-92(1987); Cr-Ni-W'
  91Din  'A.T. Dinsdale, Calphad, 15, 317-425(1991).'
  93Lee4 'B.-J. Lee, Taehan Kumsok Hakhoechi, 31, 480-89(1993); Cr-Fe-Ni'
  95Dup  'N. Dupin, Thesis, LTPCM, France, 1995; Al-Cr-Ni'
  99Dup  'N. Dupin, I. Ansara, Z. Metallkd., 90, 76-85(1999); Al-Ni'
  99Gho  'G. Ghosh, Metall. Mater. Trans. A, 30A, 1481-94(1999),
          SGTE unary database V.5.0, 2009; Ni'
  01Dup  'N. Dupin, I. Ansara, B. Sundman, Calphad, 25, 279-98(2001); Al-Cr-Ni'
  01Sun  'B. Sundman, fix to avoid BCC with just Va (in LB1-v2).'
  06Hal  'B. Hallstedt, unpublished, 2006; Cr-Ni'
!

File: examples/tdbs/FeNb-90Hua-LB.tdb
$
$ Database for Fe-Nb from W. Huang 1990 (Included in LB Vol. 3)
$
$ W. Huang, Z. Metallkd., 81, 397-404(1990).
$
$ Dataset created 2010.01.23 by Bengt Hallstedt.
$ 2021.01.02: Modified for use with GES6.
$
$ Stoichiometric C14_LAVES.
$
$ The equilibria involving MU_D85 are slightly different in the paper.
$
$ ------------------------------------------------------------------------------
 TEMP-LIM 298.15 6000.00 !
$
$ELEMENT NAME  REF. STATE               ATOMIC MASS H298-H0    S298    !
$
 ELEMENT VA   VACUUM                      0.0          0.0      0.0    ! 
 ELEMENT FE   BCC_A2                     55.847     4489.0     27.2797 ! 
 ELEMENT NB   BCC_A2                     92.9064    5220.0     36.27   ! 
$ ------------------------------------------------------------------------------
$ Phase definitions
$
 PHASE LIQUID:L % 1 1 !
 CONST LIQUID:L : FE NB : !
$
$ Fcc (cF4, Fm-3m) and MeX (cF8, Fm-3m)
$
 PHASE FCC_A1 %A 2 1 1 !
 CONST FCC_A1 : FE% NB : VA : !
$
$ Bcc (cI2, Im-3m)
$
 PHASE BCC_A2 %B 2 1 3 !
 CONST BCC_A2 : FE% NB% : VA : !
$
$ Hcp (hP2, P6_3/mmc) and Me2X (NiAs-type, hP4, P6_3/mmc, B8_1)
$
 PHASE HCP_A3 %A 2 1 0.5 !
 CONST HCP_A3 : FE NB : VA : !
$
$ Prototype MgZn2 (hP12, P6_3/mmc)
$
 PHASE C14_LAVES % 2 2 1 !
 CONST C14_LAVES : FE : NB : !
$
$ Prototype Fe7W6 (hR13, R-3m)
$
 PHASE MU_D85 % 3 7 2 4 !
 CONST MU_D85 : FE : NB : FE NB% : !
$ ------------------------------------------------------------------------------
$ Defaults
$
 DEFINE-SYSTEM-DEFAULT ELEMENT 2 !
 DEFAULT-COM DEFINE_SYSTEM_ELEMENT VA !
 TYPE-DEF % SEQ * !
 TYPE-DEF A GES AMEND_PHASE_DESCRIPTION @ MAGNETIC -3 0.28 !
 TYPE-DEF B GES AMEND_PHASE_DESCRIPTION @ MAGNETIC -1 0.4 !
 FUNCTION ZERO      298.15  0;                                         6000 N !
 FUNCTION UN_ASS    298.15  0;                                         6000 N !
 FUNCTION R         298.15  +8.31451;                                  6000 N !
$ ------------------------------------------------------------------------------
$ Element data
$ ------------------------------------------------------------------------------
$ Fe
$
$ ORTHORHOMBIC_A20 and TETRAGONAL_U added im unary 4.1
$
 PAR  G(BCC_A2,FE:VA),,                 +GHSERFE;,,                   N 91Din !
 PAR  TC(BCC_A2,FE:VA),,                 1043.00;,,                   N 91Din !
 PAR  BM(BCC_A2,FE:VA),,                    2.22;,,                   N 91Din !
 PAR  G(FCC_A1,FE:VA),,                 +GFCCFE;,,                    N 91Din !
 PAR  TC(FCC_A1,FE:VA),,                 -201.00;,,                   N 91Din !
 PAR  BM(FCC_A1,FE:VA),,                   -2.10;,,                   N 91Din !
 PAR  G(HCP_A3,FE:VA),,                 +GHCPFE;,,                    N 91Din !
$PAR  G(CBCC_A12,FE:VA),,               +GHSERFE+4745;,,              N 91Din !
$PAR  G(CUB_A13,FE:VA),,                +GHSERFE+3745;,,              N 91Din !
$PAR  G(ORTHORHOMBIC_A20,FE),,          +GHSERFE+5000;,,              N 99SGUN !
$PAR  G(TETRAGONAL_U,FE),,              +GHSERFE+5000;,,              N 99SGUN !
 PAR  G(LIQUID,FE),,                    +GLIQFE;,,                    N 91Din !
$
 FUNCTION GHSERFE   298.15  +1225.7+124.134*T-23.5143*T*LN(T)
       -0.00439752*T**2-5.8927E-08*T**3+77359*T**(-1);
      1811.00  Y  -25383.581+299.31255*T-46*T*LN(T)+2.29603E+31*T**(-9);
      6000.00  N !
 FUNCTION GFCCFE    298.15  -1462.4+8.282*T-1.15*T*LN(T)
       +6.4E-04*T**2+GHSERFE;
      1811.00  Y  -1713.815+0.940009*T+GHSERFE+4.9251E+30*T**(-9);
      6000.00  N !
 FUNCTION GHCPFE    298.15  -3705.78+12.591*T-1.15*T*LN(T)
       +6.4E-04*T**2+GHSERFE;
      1811.00  Y  -3957.195+5.249009*T+GHSERFE+4.9251E+30*T**(-9);
      6000.00  N !
 FUNCTION GLIQFE    298.15  +12040.17-6.55843*T+GHSERFE-3.67516E-21*T**7;
      1811.00  Y  -10838.83+291.302*T-46*T*LN(T);
      6000.00  N !
$ ------------------------------------------------------------------------------
$ Nb
$
 PAR  G(BCC_A2,NB:VA),,                 +GHSERNB;,,                   N 91Din !
 PAR  G(FCC_A1,NB:VA),,                 +GHSERNB+13500+1.7*T;,,       N 91Din !
 PAR  G(HCP_A3,NB:VA),,                 +GHSERNB+10000+2.4*T;,,       N 91Din !
 PAR  G(LIQUID,NB),,                    +GLIQNB;,,                    N 91Din !
$
 FUNCTION GHSERNB   298.15  -8519.353+142.045475*T-26.4711*T*LN(T)
       +2.03475E-04*T**2-3.5012E-07*T**3+93399*T**(-1);
      2750.00  Y  -37669.3+271.720843*T-41.77*T*LN(T)+1.528238E+32*T**(-9);
      6000.00  N !
 FUNCTION GLIQNB    298.15  +29781.555-10.816418*T+GHSERNB-3.06098E-23*T**7;
      2750.00  Y  -7499.398+260.756148*T-41.77*T*LN(T);
      6000.00  N !
$ ------------------------------------------------------------------------------
$ Binary system
$
$ From W. Huang 1990 (Included in LB Vol. 3)
$
$ W. Huang, Z. Metallkd., 81, 397-404(1990).
$
$ Checked against LB and paper. Checked at 6000K.
$
$ Stoichiometric C14_LAVES.
$
$ The equilibria involving MU_D85 are slightly different in the paper.
$
 PAR  L(LIQUID,FE,NB;0),,               -56553+10.828*T;,,            N 90Hua3 !
 PAR  L(LIQUID,FE,NB;1),,               +13400;,,                     N 90Hua3 !
$
 PAR  L(FCC_A1,FE,NB:VA;0),,            -4784;,,                      N 90Hua3 !
$
 PAR  L(BCC_A2,FE,NB:VA;0),,            -4400+6.333*T;,,              N 90Hua3 !
$
 PAR  G(C14_LAVES,FE:NB),,              +2*GFCCFE+GHSERNB
             -53623+5.542*T;,,                                        N 90Hua3 !
$
 PAR  G(MU_D85,FE:NB:FE),,              +7*GFCCFE+2*GHSERNB+4*GHSERFE
             +103747;,,                                               N 90Hua3 !
 PAR  G(MU_D85,FE:NB:NB),,              +7*GFCCFE+6*GHSERNB
             -239093+20*T;,,                                          N 90Hua3 !
$
$ Metastable
$
 PAR  L(HCP_A3,FE,NB:VA;0),,            -4784;,,                      N 90Hua3 !
$
$PAR  G(SIGMA_OLD,FE:NB:FE),,           +8*GFCCFE+4*GHSERNB
$            +18*GHSERFE+UN_ASS;,,                                    N !
$PAR  G(SIGMA_OLD,FE:NB:NB),,           +8*GFCCFE+22*GHSERNB
$            +UN_ASS;,,                                               N !
$ ------------------------------------------------------------------------------
$
 ASSESSED_SYSTEM
  FE-NB(TDB -* +LIQUID +FCC_A1 +BCC_A2 +C14_LAVES +MU_D85
  ;P3 TMM:300/3000 STP:.1/1800/-2) !
$
$
 LIST-OF-REFERENCE
 NUMBER  SOURCE
  Null   'Unknown source'
  Same   'Same or similar interaction as in the corresponding stable phase'
  REFLAV 'Laves phase convention: G(LAVES,X:X)=+3*GHSERXX+15000'
  COST   'COST 507 database'
  90Hua3 'W. Huang, Z. Metallkd., 81, 397-404(1990); Fe-Nb'
  91Din  'A.T. Dinsdale, Calphad, 15, 317-425(1991).'
  99SGUN 'SGTE unary database V.4.1, 1999.'
!
