Repository: Zhyrek/calphad-agent

# calphad-tools

CALPHAD automation scripts that run **as-is** (`calphad-tools …`), **driven by an LLM** (`calphad-agent`), or **as tools for your own coding agent** such as Claude Code or Codex (`calphad-mcp`, an MCP server; see [From Claude Code, Codex or another agent](#from-claude-code-codex-or-another-agent-mcp-server)).

The LLM never runs anything itself. The agent loop runs *inside this Python process*: the model returns
tool-call requests and the script executes them locally. Every action therefore has exactly the
permissions of the process you started, and inherits its sandbox. The model only sees tool results.

| # | Feature | CLI | Agent tool |
|---|---------|-----|------------|

File: examples/tdbs/FeNi-00Ans-2SL.tdb
$
$ Database for Fe-Ni from I. Ansara 2000
$
$ I. Ansara, unpublished, 2000.
$
$ Dataset created 2009.11.21 by Bengt Hallstedt.
$ 2021.01.02: Modified for use with GES6.
$
$ There are several different descriptions of the fcc ordering floating around.
$ All are referred to I. Ansara. This one is the 2SL version from
$ I. Ansara 2000.
$
$ I have not seen the original 85Xin report, but it is consistently cited
$ by both AFG and B.-J. Lee, so I believe it is correctly cited.
$
$ ------------------------------------------------------------------------------
 TEMP-LIM 298.15 6000.00 !
$
$ELEMENT NAME  REF. STATE               ATOMIC MASS H298-H0    S298    !
$
 ELEMENT VA   VACUUM                      0.0          0.0      0.0    ! 
 ELEMENT FE   BCC_A2                     55.847     4489.0     27.2797 ! 
 ELEMENT NI   FCC_A1                     58.69      4787.0     29.7955 ! 
$ ------------------------------------------------------------------------------
$ Phase definitions
$
 PHASE LIQUID:L % 1 1 !
 CONST LIQUID:L : FE NI : !
$
$ Fcc (cF4, Fm-3m) and MeX (cF8, Fm-3m)
$
 PHASE FCC_A1 %A 2 1 1 !
 CONST FCC_A1 : FE NI : VA : !
$
$ Disordered part of L12_FCC, identical to FCC_A1
$
 PHASE A1_FCC %A 2 1 1 !
 CONST A1_FCC : FE NI : VA : !
$
$ Prototype AuCu3 (cP4, Pm-3m, L1_2)
$
 PHASE L12_FCC %AY 3 0.75 0.25 1 !
 CONST L12_FCC : FE NI% : FE% NI : VA :  !
$
$ Bcc (cI2, Im-3m)
$
 PHASE BCC_A2 %B 2 1 3 !
 CONST BCC_A2 : FE% NI : VA : !
$
$ Hcp (hP2, P6_3/mmc) and Me2X (NiAs-type, hP4, P6_3/mmc, B8_1)
$
 PHASE HCP_A3 % 2 1 0.5 !
 CONST HCP_A3 : FE NI : VA : !
$ ------------------------------------------------------------------------------
$ Defaults
$
 DEFINE-SYSTEM-DEFAULT ELEMENT 2 !
 DEFAULT-COM DEFINE_SYSTEM_ELEMENT VA !
 TYPE-DEF % SEQ * !
 TYPE-DEF A GES AMEND_PHASE_DESCRIPTION @ MAGNETIC -3 0.28 !
 TYPE-DEF B GES AMEND_PHASE_DESCRIPTION @ MAGNETIC -1 0.4 !
 TYPE-DEF Y GES AMEND_PHASE_DESCRIPTION L12_FCC DIS_PART A1_FCC !
 DEFAULT-COM REJECT_PHASE FCC_A1 !
 FUNCTION ZERO      298.15  0;                                         6000 N !
 FUNCTION UN_ASS    298.15  0;                                         6000 N !
 FUNCTION R         298.15  +8.31451;                                  6000 N !
$ ------------------------------------------------------------------------------
$ Element data
$ ------------------------------------------------------------------------------
$ Fe
$
$ ORTHORHOMBIC_A20 and TETRAGONAL_U added im unary 4.1
$
 PAR  G(BCC_A2,FE:VA),,                 +GHSERFE;,,                   N 91Din !
 PAR  TC(BCC_A2,FE:VA),,                 1043.00;,,                   N 91Din !
 PAR  BM(BCC_A2,FE:VA),,                    2.22;,,                   N 91Din !
 PAR  G(FCC_A1,FE:VA),,                 +GFCCFE;,,                    N 91Din !
 PAR  TC(FCC_A1,FE:VA),,                 -201.00;,,                   N 91Din !
 PAR  BM(FCC_A1,FE:VA),,                   -2.10;,,                   N 91Din !
 PAR  G(A1_FCC,FE:VA),,                 +GFCCFE;,,                    N 91Din !
 PAR  TC(A1_FCC,FE:VA),,                 -201.00;,,                   N 91Din !
 PAR  BM(A1_FCC,FE:VA),,                   -2.10;,,                   N 91Din !
 PAR  G(HCP_A3,FE:VA),,                 +GHCPFE;,,                    N 91Din !
$PAR  G(CBCC_A12,FE:VA),,               +GHSERFE+4745;,,              N 91Din !
$PAR  G(CUB_A13,FE:VA),,                +GHSERFE+3745;,,              N 91Din !
$PAR  G(ORTHORHOMBIC_A20,FE),,          +GHSERFE+5000;,,              N 99SGUN !
$PAR  G(TETRAGONAL_U,FE),,              +GHSERFE+5000;,,              N 99SGUN !
 PAR  G(LIQUID,FE),,                    +GLIQFE;,,                    N 91Din !
$
 FUNCTION GHSERFE   298.15  +1225.7+124.134*T-23.5143*T*LN(T)
       -0.00439752*T**2-5.8927E-08*T**3+77359*T**(-1);
      1811.00  Y  -25383.581+299.31255*T-46*T*LN(T)+2.29603E+31*T**(-9);
      6000.00  N !
 FUNCTION GFCCFE    298.15  -1462.4+8.282*T-1.15*T*LN(T)
       +6.4E-04*T**2+GHSERFE;
      1811.00  Y  -1713.815+0.940009*T+GHSERFE+4.9251E+30*T**(-9);
      6000.00  N !
 FUNCTION GHCPFE    298.15  -3705.78+12.591*T-1.15*T*LN(T)
       +6.4E-04*T**2+GHSERFE;
      1811.00  Y  -3957.195+5.249009*T+GHSERFE+4.9251E+30*T**(-9);
      6000.00  N !
 FUNCTION GLIQFE    298.15  +12040.17-6.55843*T+GHSERFE-3.67516E-21*T**7;
      1811.00  Y  -10838.83+291.302*T-46*T*LN(T);
      6000.00  N !
$ ------------------------------------------------------------------------------
$ Ni
$
$ FCC_A1 and LIQUID modified in unary 5.0 (slight change in upper T interval)
$ BCT_A5 added in unary 5.0
$
 PAR  G(FCC_A1,NI:VA),,                 +GHSERNI;                3000 N 91Din !
 PAR  TC(FCC_A1,NI:VA),,                  633.00;                3000 N 91Din !
 PAR  BM(FCC_A1,NI:VA),,                    0.52;                3000 N 91Din !
 PAR  G(A1_FCC,NI:VA),,                 +GHSERNI;                3000 N 91Din !
 PAR  TC(A1_FCC,NI:VA),,                  633.00;                3000 N 91Din !
 PAR  BM(A1_FCC,NI:VA),,                    0.52;                3000 N 91Din !
 PAR  G(BCC_A2,NI:VA),,                 +GHSERNI
             +8715.084-3.556*T;                                  3000 N 91Din !
 PAR  TC(BCC_A2,NI:VA),,                  575.00;                3000 N 91Din !
 PAR  BM(BCC_A2,NI:VA),,                    0.85;                3000 N 91Din !
 PAR  G(HCP_A3,NI:VA),,                 +GHSERNI+1046+1.255*T;   3000 N 91Din !
 PAR  TC(HCP_A3,NI:VA),,                  633.00;                3000 N 91Din !
 PAR  BM(HCP_A3,NI:VA),,                    0.52;                3000 N 91Din !
$PAR  G(BCT_A5,NI),,                    +GHSERNI+10023-4.556*T;  3000 N 99Gho !
$PAR  G(CUB_A13,NI:VA),,                +GHSERNI+2092;           3000 N 91Din !
$PAR  G(CBCC_A12,NI:VA),,               +GHSERNI+3556;           3000 N 91Din !
 PAR  G(LIQUID,NI),,                    +GLIQNI;                 3000 N 91Din !
$
 FUNCTION GHSERNI   298.15  -5179.159+117.854*T-22.096*T*LN(T)-0.0048407*T**2;
      1728.00  Y  -27840.62+279.134977*T-43.1*T*LN(T)+1.12754E+31*T**(-9);
      3000.00  N !
 FUNCTION GLIQNI    298.15  +16414.686-9.397*T+GHSERNI-3.82318E-21*T**7;
      1728.00  Y  -9549.817+268.597977*T-43.1*T*LN(T);
      3000.00  N !
 FUNCTION GBCCNI    298.15  +GHSERNI+8715.084-3.556*T;                 6000 N !
$ ------------------------------------------------------------------------------
$ Binary system
$
$ I. Ansara, unpublished, 2000.
$
$ Checked at 6000 K.
$
$ There are several different descriptions of the fcc ordering floating around.
$ All are referred to I. Ansara. This one is the 2SL version from
$ I. Ansara 2000.
$
$ I have not seen the original 85Xin report, but it is consistently cited
$ by both AFG and B.-J. Lee, so I believe it is correctly cited.
$
 PAR  L(LIQUID,FE,NI;0),,               -18378.86+6.03912*T;,,        N 85Xin !
 PAR  L(LIQUID,FE,NI;1),,               +9228.1-3.54642*T;,,          N 85Xin !
$
 PAR  L(FCC_A1,FE,NI:VA;0),,            -12054.355+3.27413*T;,,       N 85Xin !
 PAR  L(FCC_A1,FE,NI:VA;1),,            +11082.1315-4.45077*T;,,      N 85Xin !
 PAR  L(FCC_A1,FE,NI:VA;2),,            -725.805174;,,                N 85Xin !
 PAR  TC(FCC_A1,FE,NI:VA;0),,           +2133;,,                      N 85Xin !
 PAR  TC(FCC_A1,FE,NI:VA;1),,            -682;,,                      N 85Xin !
 PAR  BM(FCC_A1,FE,NI:VA;0),,              +9.55;,,                   N 85Xin !
 PAR  BM(FCC_A1,FE,NI:VA;1),,              +7.23;,,                   N 85Xin !
 PAR  BM(FCC_A1,FE,NI:VA;2),,              +5.93;,,                   N 85Xin !
 PAR  BM(FCC_A1,FE,NI:VA;3),,              +6.18;,,                   N 85Xin !
$
 PAR  L(A1_FCC,FE,NI:VA;0),,            -12054.355+3.27413*T;,,       N 85Xin !
 PAR  L(A1_FCC,FE,NI:VA;1),,            +11082.1315-4.45077*T;,,      N 85Xin !
 PAR  L(A1_FCC,FE,NI:VA;2),,            -725.805174;,,                N 85Xin !
 PAR  TC(A1_FCC,FE,NI:VA;0),,           +2133;,,                      N 85Xin !
 PAR  TC(A1_FCC,FE,NI:VA;1),,            -682;,,                      N 85Xin !
 PAR  BM(A1_FCC,FE,NI:VA;0),,              +9.55;,,                   N 85Xin !
 PAR  BM(A1_FCC,FE,NI:VA;1),,              +7.23;,,                   N 85Xin !
 PAR  BM(A1_FCC,FE,NI:VA;2),,              +5.93;,,                   N 85Xin !
 PAR  BM(A1_FCC,FE,NI:VA;3),,              +6.18;,,                   N 85Xin !
$
 PAR  G(L12_FCC,FE:NI:VA),,             +GFE3NI;,,                    N 00Ans !
 PAR  G(L12_FCC,NI:FE:VA),,             +GFENI3;,,                    N 00Ans !
 PAR  L(L12_FCC,FE,NI:FE:VA;0),,        -1.5*GFENI3+1.5*GFE2NI2
             +1.5*GFE3NI+3*U3FENI;,,                                  N 00Ans !
 PAR  L(L12_FCC,FE,NI:NI:VA;0),,        +1.5*GFENI3+1.5*GFE2NI2
             -1.5*GFE3NI+3*U3FENI;,,                                  N 00Ans !
 PAR  L(L12_FCC,FE,NI:FE:VA;1),,        +0.5*GFENI3-1.5*GFE2NI2
             +1.5*GFE3NI+3*U4FENI;,,                                  N 00Ans !
 PAR  L(L12_FCC,FE,NI:NI:VA;1),,        -1.5*GFENI3+1.5*GFE2NI2
             -0.5*GFE3NI+3*U4FENI;,,                                  N 00Ans !
 PAR  L(L12_FCC,FE:FE,NI:VA;0),,        +U3FENI;,,                    N 00Ans !
 PAR  L(L12_FCC,NI:FE,NI:VA;0),,        +U3FENI;,,                    N 00Ans !
 PAR  L(L12_FCC,FE:FE,NI:VA;1),,        +U4FENI;,,                    N 00Ans !
 PAR  L(L12_FCC,NI:FE,NI:VA;1),,        +U4FENI;,,                    N 00Ans !
$
 PAR  L(BCC_A2,FE,NI:VA;0),,            -956.63-1.28726*T;,,          N 85Xin !
 PAR  L(BCC_A2,FE,NI:VA;1),,            +1789.03-1.92912*T;,,         N 85Xin !
$
$ metastable
$
 PAR  L(HCP_A3,FE,NI:VA;0),,            -12054.355+3.27413*T;,,       N 85Xin !
 PAR  L(HCP_A3,FE,NI:VA;1),,            +11082.1315-4.45077*T;,,      N 85Xin !
 PAR  L(HCP_A3,FE,NI:VA;2),,            -725.805174;,,                N 85Xin !
$
$PAR  L(CUB_A13,FE,NI:VA;0),,           -7000;,,                      N 09Zha ! 
$
 FUNCTION U3FENI    298.15  +345;                                      6000 N !
 FUNCTION U4FENI    298.15  +ZERO;                                     6000 N !
 FUNCTION GFENI3    298.15  -14400+13*T;                               6000 N !
 FUNCTION GFE3NI    298.15  +9171;                                     6000 N !
 FUNCTION GFE2NI2   298.15  +ZERO;                                     6000 N !
$ ------------------------------------------------------------------------------
$
$
 LIST-OF-REFERENCE
 NUMBER  SOURCE
  Null   'Unknown source'
  Same   'Same or similar interaction as in the corresponding stable phase'
  REFLAV 'Laves phase convention: G(LAVES,X:X)=+3*GHSERXX+15000'
  85Xin  'Z.S. Xing, D.D. Gohil, A.T. Dinsdale, T. Chart,
          DMA(A) 103, National Physical Laboratory, London, 1985; Fe-Ni'
  91Din  'A.T. Dinsdale, Calphad, 15, 317-425(1991).'
  99Gho  'G. Ghosh, Metall. Mater. Trans. A, 30A, 1481-94(1999),
          SGTE unary database V.5.0, 2009; Ni'
  99SGUN 'SGTE unary database V.4.1, 1999.'
  00Ans  'I. Ansara, unpublished, 2000; Fe-Ni'
  09Zha  'L. Zhang, Y. Du, H. Xu, S. Liu, Y. Liu, F. Zheng, N. Dupin, H. Zhou,
          C. Tang, Int. J. Mater. Res., 100, 160-75(2009); Fe-Mn-Ni'
!

File: examples/tdbs/FeW-15Jac-static.tdb
$
$ Database for Fe-W from A. Jacob et al. 2015
$
$ A. Jacob, C. Schmetterer, L. Singheiser, A. Gray-Weale, B. Hallstedt,
$ A. Watson, Calphad, 50, 92-104(2015).
$
$ Dataset created 2014.11.20 by Bengt Hallstedt.
$ 2021.01.02: Modified for use with GES6.
$
$ ------------------------------------------------------------------------------
 TEMP-LIM 298.15 6000.00 !
$
$ELEMENT NAME  REF. STATE               ATOMIC MASS H298-H0    S298    !
$
 ELEMENT VA   VACUUM                      0.0          0.0      0.0    ! 
 ELEMENT FE   BCC_A2                     55.847     4489.0     27.2797 ! 
 ELEMENT W    BCC_A2                    183.85      4970.0     32.6176 ! 
$ ------------------------------------------------------------------------------
$ Phase definitions
$
 PHASE LIQUID:L % 1 1 !
 CONST LIQUID:L : FE W : !
$
$ Fcc (cF4, Fm-3m) and MeX (cF8, Fm-3m)
$
 PHASE FCC_A1 %A 2 1 1 !
 CONST FCC_A1 : FE W : VA : !
$
$ Bcc (cI2, Im-3m)
$
 PHASE BCC_A2 %B 2 1 3 !
 CONST BCC_A2 : FE W : VA : !
$
$ Hcp (hP2, P6_3/mmc) and Me2X (NiAs-type, hP4, P6_3/mmc, B8_1)
$
 PHASE HCP_A3 % 2 1 0.5 !
 CONST HCP_A3 : FE W : VA : !
$
$ Prototype MgZn2 (hP12, P6_3/mmc)
$
 PHASE C14_LAVES % 2 2 1 !
 CONST C14_LAVES : FE W : FE W : !
$
$ Prototype Fe7W6 (hR13, R-3m)
$
 PHASE MU_D85 % 4 1 4 2 6 !
 CONST MU_D85 : FE W : W : FE W : FE W : !
$ ------------------------------------------------------------------------------
$ Defaults
$
 DEFINE-SYSTEM-DEFAULT ELEMENT 2 !
 DEFAULT-COM DEFINE_SYSTEM_ELEMENT VA !
 TYPE-DEF % SEQ * !
 TYPE-DEF A GES AMEND_PHASE_DESCRIPTION @ MAGNETIC -3 0.28 !
 TYPE-DEF B GES AMEND_PHASE_DESCRIPTION @ MAGNETIC -1 0.4 !
 FUNCTION ZERO      298.15  0;                                         6000 N !
 FUNCTION UN_ASS    298.15  0;                                         6000 N !
$ ------------------------------------------------------------------------------
$ Element data
$ ------------------------------------------------------------------------------
$ Fe
$
$ ORTHORHOMBIC_A20 and TETRAGONAL_U added im unary 4.1
$
 PAR  G(BCC_A2,FE:VA),,                 +GHSERFE;,,                   N 91Din !
 PAR  TC(BCC_A2,FE:VA),,                 1043.00;,,                   N 91Din !
 PAR  BM(BCC_A2,FE:VA),,                    2.22;,,                   N 91Din !
 PAR  G(FCC_A1,FE:VA),,                 +GFCCFE;,,                    N 91Din !
 PAR  TC(FCC_A1,FE:VA),,                 -201.00;,,                   N 91Din !
 PAR  BM(FCC_A1,FE:VA),,                   -2.10;,,                   N 91Din !
 PAR  G(HCP_A3,FE:VA),,                 +GHCPFE;,,                    N 91Din !
$PAR  G(CBCC_A12,FE:VA),,               +GHSERFE+4745;,,              N 91Din !
$PAR  G(CUB_A13,FE:VA),,                +GHSERFE+3745;,,              N 91Din !
$PAR  G(ORTHORHOMBIC_A20,FE),,          +GHSERFE+5000;,,              N 99SGUN !
$PAR  G(TETRAGONAL_U,FE),,              +GHSERFE+5000;,,              N 99SGUN !
 PAR  G(LIQUID,FE),,                    +GLIQFE;,,                    N 91Din !
$
 PAR  G(C14_LAVES,FE:FE),,              +3*GHSERFE+44130;,,           N 12Liu !
$
 FUNCTION GHSERFE   298.15  +1225.7+124.134*T-23.5143*T*LN(T)
       -0.00439752*T**2-5.8927E-08*T**3+77359*T**(-1);
      1811.00  Y  -25383.581+299.31255*T-46*T*LN(T)+2.29603E+31*T**(-9);
      6000.00  N !
 FUNCTION GFCCFE    298.15  -1462.4+8.282*T-1.15*T*LN(T)
       +6.4E-04*T**2+GHSERFE;
      1811.00  Y  -1713.815+0.940009*T+GHSERFE+4.9251E+30*T**(-9);
      6000.00  N !
 FUNCTION GHCPFE    298.15  -3705.78+12.591*T-1.15*T*LN(T)
       +6.4E-04*T**2+GHSERFE;
      1811.00  Y  -3957.195+5.249009*T+GHSERFE+4.9251E+30*T**(-9);
      6000.00  N !
 FUNCTION GLIQFE    298.15  +12040.17-6.55843*T+GHSERFE-3.67516E-21*T**7;
      1811.00  Y  -10838.83+291.302*T-46*T*LN(T);
      6000.00  N !
$ ------------------------------------------------------------------------------
$ W
$
 PAR  G(BCC_A2,W:VA),,                  +GHSERWW;,,                   N 91Din !
 PAR  G(FCC_A1,W:VA),,                  +GHSERWW+19300+0.63*T;,,      N 91Din !
 PAR  G(HCP_A3,W:VA),,                  +GHSERWW+14750;,,             N 91Din !
 PAR  G(LIQUID,W),,                     +GLIQWW;,,                    N 91Din !
$
 PAR  G(C14_LAVES,W:W),,                +3*GHSERWW+131400;,,          N 06Slu !
 PAR  G(MU_D85,W:W:W:W),,               +13*GHSERWW+469300;,,         N 06Slu !
$
 FUNCTION GHSERWW   298.15  -7646.311+130.4*T-24.1*T*LN(T)
       -0.001936*T**2+2.07E-07*T**3+44500*T**(-1)-5.33E-11*T**4;
      3695.00  Y  -82868.801+389.362335*T-54*T*LN(T)+1.528621E+33*T**(-9);
      6000.00  N !
 FUNCTION GLIQWW    298.15  +52160.584-14.10999*T+GHSERWW-2.713468E-24*T**7;
      3695.00  Y  -30436.051+375.175*T-54*T*LN(T);
      6000.00  N !
 FUNCTION GFCCWW    298.15  +GHSERWW+19300+0.63*T;                     6000 N !
$ ------------------------------------------------------------------------------
$ Binary system
$
$ A. Jacob, C. Schmetterer, L. Singheiser, A. Gray-Weale, B. Hallstedt,
$ A. Watson, Calphad, 50, 92-104(2015).
$
$ Checked against paper. Checked at 6000 K.
$
 PAR  L(LIQUID,FE,W;0),,                -19406.3+12.1*T;,,            N 15Jac !
 PAR  L(LIQUID,FE,W;1),,                +1743.7;,,                    N 15Jac !
 PAR  L(LIQUID,FE,W;2),,                +4633.3;,,                    N 15Jac !
$
 PAR  L(FCC_A1,FE,W:VA;0),,             +10944.5+5*T;,,               N 15Jac !
$
 PAR  L(BCC_A2,FE,W:VA;0),,             +18713.6+10.8*T;,,            N 15Jac !
 PAR  L(BCC_A2,FE,W:VA;1),,             -8860;,,                      N 15Jac !
 PAR  L(BCC_A2,FE,W:VA;2),,             +7494.1;,,                    N 15Jac !
$
 PAR  G(C14_LAVES,FE:W),,               +2*GHSERFE+GHSERWW
             -26803.6+13.5*T;,,                                       N 15Jac !
 PAR  G(C14_LAVES,W:FE),,               +2*GHSERWW+GHSERFE+246880;,,  N 15Jac !
$
 PAR  G(MU_D85,FE:W:FE:FE),,            +9*GHSERFE+4*GHSERWW
             -76287.8+46.48*T;,,                                      N 15Jac !
 PAR  G(MU_D85,FE:W:FE:W),,             +3*GHSERFE+10*GHSERWW
             +430118;,,                                               N 15Jac !
 PAR  G(MU_D85,FE:W:W:FE),,             +7*GHSERFE+6*GHSERWW
             -106224.1+48.93*T;,,                                     N 15Jac !
 PAR  G(MU_D85,FE:W:W:W),,              +GHSERFE+12*GHSERWW
             +375549;,,                                               N 15Jac !
 PAR  G(MU_D85,W:W:FE:FE),,             +8*GHSERFE+5*GHSERWW
             +78213;,,                                                N 15Jac !
 PAR  G(MU_D85,W:W:FE:W),,              +2*GHSERFE+11*GHSERWW
             +484188;,,                                               N 15Jac !
 PAR  G(MU_D85,W:W:W:FE),,              +6*GHSERFE+7*GHSERWW
             -67688.981+80*T;,,                                       N 15Jac !
$
$ metastable
$
 PAR  L(HCP_A3,FE,W:VA;0),,             +10944.5+5*T;,,               N Same !
$ ------------------------------------------------------------------------------
$
 ASSESSED_SYSTEM
  FE-W(TDB -* +LIQUID +BCC_A2 +FCC_A1 +C14_LAVES +MU_D85 ;G5 C_S:BCC/FE:VA
  MAJ:BCC/W:VA ;P3 TMM:300/4000 STP:.2/2000/1 STP:.001/1400/2) !
$
$
 LIST-OF-REFERENCE
 NUMBER  SOURCE
  Null   'Unknown source'
  REFLAV 'Laves phase convention: G(LAVES,X:X)=+3*GHSERXX+15000'
  Same   'Same or similar interaction as in the corresponding stable phase'
  87Gus1 'P. Gustafson, Metall. Trans. A, 18A, 175-88 (1987); Fe-W'
  88Gus1 'P. Gustafson, Z. Metallkd., 79, 388-96 (1988); Fe-Mo-W'
  88Gus4 'P. Gustafson, Metall. Trans. A, 19A, 2531-46(1988); Cr-Fe-W'
  91Din  'A.T. Dinsdale, Calphad, 15, 317-425(1991).'
  99Lee  'B.-J. Lee, unpublished, 1999'
  99SGUN 'SGTE unary database V.4.1, 1999.'
  06Slu  'M.H.F. Sluiter, Calphad, 30, 357-66(2006); Endmember values'
  12Liu  'S.H. Liu, B. Hallstedt, D. Music, Y. Du,
          Calphad, Calphad, 38, 43-58(2012); Fe-Nb'
  15Jac  'A. Jacob, C. Schmetterer, L. Singheiser, A. Gray-Weale, B. Hallstedt,
          A. Watson, Calphad, 50, 92-104(2015); Fe-W'
!

File: examples/tdbs/NbW-97Hua-LB.tdb
$
$ Database for Nb-W from W. Huang and M. Selleby 1997 (Included in LB Vol. 4)
$
$ W. Huang, M. Selleby, Z. Metallkd., 88, 55-62(1997).
$
$ Dataset created 2014.04.06 by Bengt Hallstedt.
$ 2021.01.31: Modified for use with GES6.
$
$ ------------------------------------------------------------------------------
 TEMP-LIM 298.15 6000.00 !
$
$ELEMENT NAME  REF. STATE               ATOMIC MASS H298-H0    S298    !
$
 ELEMENT VA   VACUUM                      0.0          0.0      0.0    ! 
 ELEMENT NB   BCC_A2                     92.9064    5220.0     36.27   ! 
 ELEMENT W    BCC_A2                    183.85      4970.0     32.6176 ! 
$ ------------------------------------------------------------------------------
$ Phase definitions
$
 PHASE LIQUID:L % 1 1 !
 CONST LIQUID:L : NB W : !
$
$ Fcc (cF4, Fm-3m) and MeX (cF8, Fm-3m)
$
 PHASE FCC_A1 %A 2 1 1 !
 CONST FCC_A1 : NB W : VA : !
$
$ Bcc (cI2, Im-3m)
$
 PHASE BCC_A2 %B 2 1 3 !
 CONST BCC_A2 : NB% W% : VA : !
$
$ Hcp (hP2, P6_3/mmc) and Me2X (NiAs-type, hP4, P6_3/mmc, B8_1)
$
 PHASE HCP_A3 %A 2 1 0.5 !
 CONST HCP_A3 : NB W : VA : !
$ ------------------------------------------------------------------------------
$ Defaults
$
 DEFINE-SYSTEM-DEFAULT ELEMENT 2 !
 DEFAULT-COM DEFINE_SYSTEM_ELEMENT VA !
 TYPE-DEF % SEQ * !
 TYPE-DEF A GES AMEND_PHASE_DESCRIPTION @ MAGNETIC -3 0.28 !
 TYPE-DEF B GES AMEND_PHASE_DESCRIPTION @ MAGNETIC -1 0.4 !
 FUNCTION ZERO      298.15  0;                                         6000 N !
 FUNCTION UN_ASS    298.15  0;                                         6000 N !
 FUNCTION R         298.15  +8.31451;                                  6000 N !
$ ------------------------------------------------------------------------------
$ Element data
$ ------------------------------------------------------------------------------
$ Nb
$
 PAR  G(BCC_A2,NB:VA),,                 +GHSERNB;,,                   N 91Din !
 PAR  G(FCC_A1,NB:VA),,                 +GHSERNB+13500+1.7*T;,,       N 91Din !
 PAR  G(HCP_A3,NB:VA),,                 +GHSERNB+10000+2.4*T;,,       N 91Din !
 PAR  G(LIQUID,NB),,                    +GLIQNB;,,                    N 91Din !
$
 FUNCTION GHSERNB   298.15  -8519.353+142.045475*T-26.4711*T*LN(T)
       +2.03475E-04*T**2-3.5012E-07*T**3+93399*T**(-1);
      2750.00  Y  -37669.3+271.720843*T-41.77*T*LN(T)+1.528238E+32*T**(-9);
      6000.00  N !
 FUNCTION GLIQNB    298.15  +29781.555-10.816418*T+GHSERNB-3.06098E-23*T**7;
      2750.00  Y  -7499.398+260.756148*T-41.77*T*LN(T);
      6000.00  N !
$ ------------------------------------------------------------------------------
$ W
$
 PAR  G(BCC_A2,W:VA),,                  +GHSERWW;,,                   N 91Din !
 PAR  G(FCC_A1,W:VA),,                  +GHSERWW+19300+0.63*T;,,      N 91Din !
 PAR  G(HCP_A3,W:VA),,                  +GHSERWW+14750;,,             N 91Din !
 PAR  G(LIQUID,W),,                     +GLIQWW;,,                    N 91Din !
$
 FUNCTION GHSERWW   298.15  -7646.311+130.4*T-24.1*T*LN(T)
       -0.001936*T**2+2.07E-07*T**3+44500*T**(-1)-5.33E-11*T**4;
      3695.00  Y  -82868.801+389.362335*T-54*T*LN(T)+1.528621E+33*T**(-9);
      6000.00  N !
 FUNCTION GLIQWW    298.15  +52160.584-14.10999*T+GHSERWW-2.713468E-24*T**7;
      3695.00  Y  -30436.051+375.175*T-54*T*LN(T);
      6000.00  N !
$ ------------------------------------------------------------------------------
$ Binary system
$
$ From W. Huang and M. Selleby 1997 (Included in LB Vol. 4)
$
$ W. Huang, M. Selleby, Z. Metallkd., 88, 55-62(1997).
$
$ Checked against LB. Checked at 6000K.
$
 PAR  L(LIQUID,NB,W;0),,                -34043+3.603*T;,,             N 97Hua !
$
 PAR  L(BCC_A2,NB,W:VA;0),,             -34343+6.074*T;,,             N 97Hua !
$
$ Metastable
$
 PAR  L(FCC_A1,NB,W:VA;0),,             -34343+6.074*T;,,             N Same !
 PAR  L(HCP_A3,NB,W:VA;0),,             -34343+6.074*T;,,             N Same !
$ ------------------------------------------------------------------------------
$
 ASSESSED_SYSTEM
  NB-W(TDB -* +LIQUID +BCC_A2 ;P3 TMM:300/4000 *) !
$
$
 LIST-OF-REFERENCE
 NUMBER  SOURCE
  Null   'Unknown source'
  Same   'Same or similar interaction as in the corresponding stable phase'
  REFLAV 'Laves phase convention: G(LAVES,X:X)=+3*GHSERXX+15000'
  COST   'COST 507 database'
  91Din  'A.T. Dinsdale, Calphad, 15, 317-425(1991).'
  97Hua  'W. Huang, M. Selleby, Z. Metallkd., 88, 55-62(1997); Nb-W'
!
